Repository: AdvancedGayon/XRD-ML

File: Datos experimentales/raw/Refinamiento/Cal/Cal_t01.lst
Rietveld refinement to file(s) Cal_t01.xy
BGMN version 4.2.22, 3390 measured points, 31 peaks, 63 parameters
Start: Sun Feb  9 07:27:08 2025; End: Sun Feb  9 07:27:14 2025
71 iteration steps

Rp=27.66%  Rpb=45.40%  R=16.85%  Rwp=37.54% Rexp=34.98%
Durbin-Watson d=1.75
1-rho=15.5%

Global parameters and GOALs
****************************
QCalcite=0.9890+-0.0039
QGraphite2h=0.0021+-0.0019
QGraphite3r=0.0088+-0.0034
EPS2=-0.000028+-0.000023

Local parameters and GOALs for phase Calcite
******************************************************
SpacegroupNo=167
HermannMauguin=R-32/c
XrayDensity=2.711
Rphase=11275.62%
UNIT=NM
A=0.498971+-0.000034
C=1.70614+-0.00015
k1=0
GEWICHT=SPHAR6, MeanValue(GEWICHT)=0.00703862
B1=ISOTROPIC=0.0000765815
k2=ANISOSQR, MeanValue(k2)=0.00000125318, sqrt3(det(k2))=0.00000124267
Atomic positions for phase Calcite
---------------------------------------------
  6     0.0000  0.0000  0.0000     E=(CA(1.0000))
TDS=0.0218+-0.0029

  6     0.0000  0.0000  0.2500     E=(C(1.0000))
TDS=0

 18     0.2583  0.0000  0.2500     E=(O(1.0000))
x=0.2583+-0.0021
TDS=0.0179+-0.0031


Local parameters and GOALs for phase Graphite-2H
******************************************************
SpacegroupNo=194
HermannMauguin=P6_3/m2/m2/c
XrayDensity=2.272
Rphase=38123.00%
UNIT=NM
A=0.24416+-0.00082
C=0.680000
B1=0
GrainSize(1,1,1)=ERROR
GEWICHT=0.000015+-0.000013
Atomic positions for phase Graphite-2H
---------------------------------------------
  2     0.0000  0.0000  0.2500     E=(C(1.0000))
  2     0.3333  0.6667  0.2500     E=(C(1.0000))

Local parameters and GOALs for phase Graphite-3R
******************************************************
SpacegroupNo=166
HermannMauguin=R-32/m
XrayDensity=2.297
Rphase=29713.98%
UNIT=NM
A=0.24533+-0.00050
C=0.99950+-0.00070
B1=0.0015+-0.0027
GrainSize(1,1,1)=292+-533
GEWICHT=0.000063+-0.000024
Atomic positions for phase Graphite-3R
---------------------------------------------
  6     0.0000  0.0000  0.1667     E=(C(1.0000))

File: Datos experimentales/raw/Refinamiento/Cal/Cal_t02.lst
Rietveld refinement to file(s) Cal_t02.xy
BGMN version 4.2.22, 3390 measured points, 31 peaks, 80 parameters
Start: Sun Feb  9 07:27:14 2025; End: Sun Feb  9 07:27:22 2025
63 iteration steps

Rp=19.84%  Rpb=35.34%  R=13.47%  Rwp=26.58% Rexp=24.26%
Durbin-Watson d=1.71
1-rho=8.38%

Global parameters and GOALs
****************************
QCalcite=0.9950+-0.0016
QGraphite2h=0.0050+-0.0016
QGraphite3r=0
EPS2=-0.000050+-0.000016

Local parameters and GOALs for phase Calcite
******************************************************
SpacegroupNo=167
HermannMauguin=R-32/c
XrayDensity=2.711
Rphase=3516.13%
UNIT=NM
A=0.498973+-0.000023
C=1.70618+-0.00010
k1=0
GEWICHT=SPHAR8, MeanValue(GEWICHT)=0.0153186
B1=ISOTROPIC=0.0000138875
k2=ANISOSQR, MeanValue(k2)=0.00000132067, sqrt3(det(k2))=0.00000126581
Atomic positions for phase Calcite
---------------------------------------------
  6     0.0000  0.0000  0.0000     E=(CA(1.0000))
TDS=0.0192+-0.0024

  6     0.0000  0.0000  0.2500     E=(C(1.0000))
TDS=0.0084+-0.0050

 18     0.2563  0.0000  0.2500     E=(O(1.0000))
x=0.2563+-0.0020
TDS=0.0147+-0.0034


Local parameters and GOALs for phase Graphite-2H
******************************************************
SpacegroupNo=194
HermannMauguin=P6_3/m2/m2/c
XrayDensity=2.290
Rphase=8468.98%
UNIT=NM
A=0.24528+-0.00019
C=0.66861+-0.00021
B1=0
GrainSize(1,1,1)=ERROR
GEWICHT=0.000077+-0.000024
Atomic positions for phase Graphite-2H
---------------------------------------------
  2     0.0000  0.0000  0.2500     E=(C(1.0000))
  2     0.3333  0.6667  0.2500     E=(C(1.0000))

Local parameters and GOALs for phase Graphite-3R
******************************************************
SpacegroupNo=166
HermannMauguin=R-32/m
XrayDensity=2.176
Rphase=100.00%
UNIT=NM
A=UNDEF
C=UNDEF
B1=UNDEF
GrainSize(1,1,1)=UNDEF
GEWICHT=0.0
Atomic positions for phase Graphite-3R
---------------------------------------------
  6     0.0000  0.0000  0.1667     E=(C(1.0000))

File: Datos experimentales/raw/Refinamiento/Cal/Cal_t05.lst
Rietveld refinement to file(s) Cal_t05.xy
BGMN version 4.2.22, 3390 measured points, 31 peaks, 80 parameters
Start: Sun Feb  9 07:27:22 2025; End: Sun Feb  9 07:27:29 2025
51 iteration steps

Rp=14.57%  Rpb=27.42%  R=13.90%  Rwp=17.39% Rexp=15.32%
Durbin-Watson d=1.60
1-rho=3.66%

Global parameters and GOALs
****************************
QCalcite=0.9925+-0.0014
QGraphite2h=0.0042+-0.0012
QGraphite3r=0.00327+-0.00089
EPS2=-0.000025+-0.000011

Local parameters and GOALs for phase Calcite
******************************************************
SpacegroupNo=167
HermannMauguin=R-32/c
XrayDensity=2.711
Rphase=14.38%
UNIT=NM
A=0.498941+-0.000015
C=1.706122+-0.000064
k1=0
GEWICHT=SPHAR8, MeanValue(GEWICHT)=0.0421390
B1=ISOTROPIC=0.000380868
k2=ANISOSQR, MeanValue(k2)=0.00000115306, sqrt3(det(k2))=0.00000113275
Atomic positions for phase Calcite
---------------------------------------------
  6     0.0000  0.0000  0.0000     E=(CA(1.0000))
TDS=0.0207+-0.0015

  6     0.0000  0.0000  0.2500     E=(C(1.0000))
TDS=0.0069+-0.0032

 18     0.2579  0.0000  0.2500     E=(O(1.0000))
x=0.2579+-0.0013
TDS=0.0145+-0.0022


Local parameters and GOALs for phase Graphite-2H
******************************************************
SpacegroupNo=194
HermannMauguin=P6_3/m2/m2/c
XrayDensity=2.158
Rphase=16.76%
UNIT=NM
A=0.25187+-0.00020
C=0.67285+-0.00018
B1=0.0002+-0.0011
GrainSize(1,1,1)=2505+-16817
GEWICHT=0.000179+-0.000050
Atomic positions for phase Graphite-2H
---------------------------------------------
  2     0.0000  0.0000  0.2500     E=(C(1.0000))
  2     0.3333  0.6667  0.2500     E=(C(1.0000))

Local parameters and GOALs for phase Graphite-3R
******************************************************
SpacegroupNo=166
HermannMauguin=R-32/m
XrayDensity=2.331
Rphase=17.60%
UNIT=NM
A=0.24326+-0.00025
C=1.00152+-0.00032
B1=0
GrainSize(1,1,1)=ERROR
GEWICHT=0.000139+-0.000038
Atomic positions for phase Graphite-3R
---------------------------------------------
  6     0.0000  0.0000  0.1667     E=(C(1.0000))

File: Datos experimentales/raw/Refinamiento/Cal/Cal_t10.lst
Rietveld refinement to file(s) Cal_t10.xy
BGMN version 4.2.22, 3390 measured points, 31 peaks, 89 parameters
Start: Sun Feb  9 07:27:29 2025; End: Sun Feb  9 07:27:38 2025
59 iteration steps

Rp=11.34%  Rpb=22.24%  R=13.22%  Rwp=12.57% Rexp=11.03%
Durbin-Watson d=1.50
1-rho=2.03%

Global parameters and GOALs
****************************
QCalcite=0.99454+-0.00081
QGraphite2h=0
QGraphite3r=0.00546+-0.00081
EPS2=-0.0000173+-0.0000082

Local parameters and GOALs for phase Calcite
******************************************************
SpacegroupNo=167
HermannMauguin=R-32/c
XrayDensity=2.711
Rphase=11.22%
UNIT=NM
A=0.498939+-0.000011
C=1.706064+-0.000050
k1=0
GEWICHT=SPHAR8, MeanValue(GEWICHT)=0.0892535
B1=ISOTROPIC=0.000478705
k2=ANISO4, MeanValue(k2)=0.00000118434
Atomic positions for phase Calcite
---------------------------------------------
  6     0.0000  0.0000  0.0000     E=(CA(1.0000))
TDS=0.0234+-0.0011

  6     0.0000  0.0000  0.2500     E=(C(1.0000))
TDS=0.0076+-0.0023

 18     0.2578  0.0000  0.2500     E=(O(1.0000))
x=0.25781+-0.00093
TDS=0.0162+-0.0016


Local parameters and GOALs for phase Graphite-2H
******************************************************
SpacegroupNo=194
HermannMauguin=P6_3/m2/m2/c
XrayDensity=2.240
Rphase=100.00%
UNIT=NM
A=UNDEF
C=UNDEF
B1=UNDEF
GrainSize(1,1,1)=UNDEF
GEWICHT=0.0
Atomic positions for phase Graphite-2H
---------------------------------------------
  2     0.0000  0.0000  0.2500     E=(C(1.0000))
  2     0.3333  0.6667  0.2500     E=(C(1.0000))

Local parameters and GOALs for phase Graphite-3R
******************************************************
SpacegroupNo=166
HermannMauguin=R-32/m
XrayDensity=2.334
Rphase=13.56%
UNIT=NM
A=0.24317+-0.00013
C=1.00122+-0.00018
B1=0.00052+-0.00071
GrainSize(1,1,1)=809+-1098
GEWICHT=0.000490+-0.000073
Atomic positions for phase Graphite-3R
---------------------------------------------
  6     0.0000  0.0000  0.1667     E=(C(1.0000))

File: Datos experimentales/raw/Refinamiento/Cal/Cal_t15.lst
Rietveld refinement to file(s) Cal_t15.xy
BGMN version 4.2.22, 3390 measured points, 31 peaks, 89 parameters
Start: Sun Feb  9 07:27:38 2025; End: Sun Feb  9 07:27:47 2025
88 iteration steps

Rp=11.46%  Rpb=22.38%  R=13.48%  Rwp=12.68% Rexp=11.05%
Durbin-Watson d=1.48
1-rho=2.05%

Global parameters and GOALs
****************************
QCalcite=0.9919+-0.0014
QGraphite2h=0
QGraphite3r=0.0081+-0.0014
EPS2=-0.0000005+-0.0000082

Local parameters and GOALs for phase Calcite
******************************************************
SpacegroupNo=167
HermannMauguin=R-32/c
XrayDensity=2.711
Rphase=11.35%
UNIT=NM
A=0.498915+-0.000011
C=1.705997+-0.000050
k1=0
GEWICHT=SPHAR8, MeanValue(GEWICHT)=0.0886435
B1=ISOTROPIC=0.000502084
k2=ANISO4, MeanValue(k2)=0.00000117121
Atomic positions for phase Calcite
---------------------------------------------
  6     0.0000  0.0000  0.0000     E=(CA(1.0000))
TDS=0.0227+-0.0011

  6     0.0000  0.0000  0.2500     E=(C(1.0000))
TDS=0.0102+-0.0023

 18     0.2590  0.0000  0.2500     E=(O(1.0000))
x=0.25904+-0.00096
TDS=0.0166+-0.0016


Local parameters and GOALs for phase Graphite-2H
******************************************************
SpacegroupNo=194
HermannMauguin=P6_3/m2/m2/c
XrayDensity=2.203
Rphase=100.00%
UNIT=NM
A=UNDEF
C=UNDEF
B1=UNDEF
GrainSize(1,1,1)=UNDEF
GEWICHT=0.0
Atomic positions for phase Graphite-2H
---------------------------------------------
  2     0.0000  0.0000  0.2500     E=(C(1.0000))
  2     0.3333  0.6667  0.2500     E=(C(1.0000))

Local parameters and GOALs for phase Graphite-3R
******************************************************
SpacegroupNo=166
HermannMauguin=R-32/m
XrayDensity=2.321
Rphase=17.28%
UNIT=NM
A=0.24371+-0.00060
C=1.00220+-0.00059
B1=0.0064+-0.0026
GrainSize(1,1,1)=67+-27
GEWICHT=0.00073+-0.00013
Atomic positions for phase Graphite-3R
---------------------------------------------
  6     0.0000  0.0000  0.1667     E=(C(1.0000))

File: Datos experimentales/raw/Refinamiento/Cal/Cal_t20.lst
Rietveld refinement to file(s) Cal_t20.xy
BGMN version 4.2.22, 3390 measured points, 31 peaks, 110 parameters
Start: Sun Feb  9 07:27:48 2025; End: Sun Feb  9 07:28:21 2025
92 iteration steps

Rp=9.81%  Rpb=19.53%  R=13.55%  Rwp=9.79% Rexp=8.02%
Durbin-Watson d=1.38
1-rho=1.29%

Global parameters and GOALs
****************************
QCalcite=0.9914+-0.0013
QGraphite2h=0
QGraphite3r=0.0086+-0.0013
EPS2=0.0000035+-0.0000064

Local parameters and GOALs for phase Calcite
******************************************************
SpacegroupNo=167
HermannMauguin=R-32/c
XrayDensity=2.711
Rphase=9.33%
UNIT=NM
A=0.4989175+-0.0000087
C=1.705967+-0.000037
k1=0
GEWICHT=SPHAR10, MeanValue(GEWICHT)=0.166359
B1=ISOTROPIC=0.000544314
k2=ANISO4, MeanValue(k2)=0.00000109809
Atomic positions for phase Calcite
---------------------------------------------
  6     0.0000  0.0000  0.0000     E=(CA(1.0000))
TDS=0.0173+-0.0014

  6     0.0000  0.0000  0.2500     E=(C(1.0000))
TDS=0.0202+-0.0039

 18     0.2592  0.0000  0.2500     E=(O(1.0000))
x=0.2592+-0.0012
TDS=0.0093+-0.0028


Local parameters and GOALs for phase Graphite-2H
******************************************************
SpacegroupNo=194
HermannMauguin=P6_3/m2/m2/c
XrayDensity=2.306
Rphase=100.00%
UNIT=NM
A=UNDEF
C=UNDEF
B1=UNDEF
GrainSize(1,1,1)=UNDEF
GEWICHT=0.0
Atomic positions for phase Graphite-2H
---------------------------------------------
  2     0.0000  0.0000  0.2500     E=(C(1.0000))
  2     0.3333  0.6667  0.2500     E=(C(1.0000))

Local parameters and GOALs for phase Graphite-3R
******************************************************
SpacegroupNo=166
HermannMauguin=R-32/m
XrayDensity=2.284
Rphase=16.66%
UNIT=NM
A=0.24551+-0.00092
C=1.00346+-0.00068
B1=0.0100000
GrainSize(1,1,1)=42.4413
GEWICHT=0.00144+-0.00016
Atomic positions for phase Graphite-3R
---------------------------------------------
  6     0.0000  0.0000  0.1667     E=(C(1.0000))

File: Datos experimentales/raw/Refinamiento/Cal/Cal_t25.lst
Rietveld refinement to file(s) Cal_t25.xy
BGMN version 4.2.22, 3390 measured points, 31 peaks, 115 parameters
Start: Sun Feb  9 07:28:21 2025; End: Sun Feb  9 07:28:53 2025
61 iteration steps

Rp=9.25%  Rpb=18.61%  R=14.28%  Rwp=8.68% Rexp=7.23%
Durbin-Watson d=1.37
1-rho=1.04%

Global parameters and GOALs
****************************
QCalcite=0.9913+-0.0011
QGraphite2h=0.0047+-0.0011
QGraphite3r=0.00405+-0.00079
EPS2=0.0000055+-0.0000058

Local parameters and GOALs for phase Calcite
******************************************************
SpacegroupNo=167
HermannMauguin=R-32/c
XrayDensity=2.711
Rphase=8.54%
UNIT=NM
A=0.4989131+-0.0000079
C=1.706000+-0.000033
k1=0
GEWICHT=SPHAR10, MeanValue(GEWICHT)=0.207416
B1=ANISOLIN, MeanValue(B1)=0.000497143, sqrt3(det(B1))=0.000254798
k2=ANISO4, MeanValue(k2)=0.00000116180
Atomic positions for phase Calcite
---------------------------------------------
  6     0.0000  0.0000  0.0000     E=(CA(1.0000))
TDS=0.0181+-0.0012

  6     0.0000  0.0000  0.2500     E=(C(1.0000))
TDS=0.0197+-0.0033

 18     0.2607  0.0000  0.2500     E=(O(1.0000))
x=0.2607+-0.0011
TDS=0.0092+-0.0026


Local parameters and GOALs for phase Graphite-2H
******************************************************
SpacegroupNo=194
HermannMauguin=P6_3/m2/m2/c
XrayDensity=2.171
Rphase=12.28%
UNIT=NM
A=0.252000
C=0.668000
B1=0.0025+-0.0018
GrainSize(1,1,1)=172+-124
GEWICHT=0.00098+-0.00021
Atomic positions for phase Graphite-2H
---------------------------------------------
  2     0.0000  0.0000  0.2500     E=(C(1.0000))
  2     0.3333  0.6667  0.2500     E=(C(1.0000))

Local parameters and GOALs for phase Graphite-3R
******************************************************
SpacegroupNo=166
HermannMauguin=R-32/m
XrayDensity=2.305
Rphase=13.03%
UNIT=NM
A=0.24394+-0.00020
C=1.00756+-0.00019
B1=0.00063+-0.00078
GrainSize(1,1,1)=673+-837
GEWICHT=0.00085+-0.00015
Atomic positions for phase Graphite-3R
---------------------------------------------
  6     0.0000  0.0000  0.1667     E=(C(1.0000))
