Repository: AdvancedGayon/XRD-ML

File: Datos experimentales/raw/Refinamiento/Mgt/Mgt_t01.lst
Rietveld refinement to file(s) Mgt_t01.xy
BGMN version 4.2.22, 3390 measured points, 2713 peaks, 104 parameters
Start: Fri Feb  7 13:40:48 2025; End: Fri Feb  7 13:49:02 2025
243 iteration steps

Rp=12.06%  Rpb=84.58%  R=14.88%  Rwp=15.17% Rexp=14.77%
Durbin-Watson d=1.99
1-rho=53.4%

Global parameters and GOALs
****************************
Qsmectitedi2wfix=0.190+-0.050
QAndradite=0.070+-0.016
QCalcite=0.165+-0.039
QChlorite=0.179+-0.043
QMagnetite=0.214+-0.031
QTalc=0.123+-0.019
QQuartz=0.059+-0.044
EPS2=-0.000082+-0.000061

Local parameters and GOALs for phase smectitedi2w
******************************************************
SpacegroupNo=5
HermannMauguin=C121
XrayDensity=0.205
Rphase=16.12%
UNIT=NM
A=0.4971+-0.0012
B=1.0655+-0.0014
c0=1.493+-0.022
BETA=84.4+-8.5
b10=0
b1l=0.0085+-0.0035
K20=0
K2l=0
pFE=0.34+-0.38
ptrans=0
pCA=0.400000
GEWICHT=0.00087+-0.00027
Atomic positions for phase smectitedi2w
---------------------------------------------
  2     0.0000  0.0000  0.0000     E=(AL+3(0.0000),MG+2(0.0000),FE+3(0.0000))
  2     0.0000  0.6540  0.0000     E=(AL+3(0.5605),MG+2(0.1000),FE+3(0.3395))
  2     0.0000  0.3210  0.0000     E=(AL+3(0.5605),MG+2(0.1000),FE+3(0.3395))
  4     0.4320  0.3330  0.0182     E=(SI+4(0.9375),AL+3(0.0625))
  4     0.4320  0.6620  0.0182     E=(SI+4(0.9375),AL+3(0.0625))
  4     0.1730  0.7250  0.0226     E=(O-1(1.0000))
  4     0.1700  0.2680  0.0226     E=(O-1(1.0000))
  4     0.4170  0.6560  0.0073     E=(O-1(1.0000))
  4     0.3430  0.3470  0.0073     E=(O-1(1.0000))
  4     0.3340  0.9760  0.0071     E=(O-1(1.0000))
  4     0.4890  0.4960  0.0226     E=(O-1(1.0000))
  4     1.2410  0.1963  0.0500     E=(CA+2(0.4000))
  4     1.0887  0.3716  0.0594     E=(O-2(0.4000))
  4     1.3934  0.0211  0.0406     E=(O-2(0.4000))
  4     1.6016  0.1593  0.0594     E=(O-2(0.4000))
  4     0.8805  0.2334  0.0406     E=(O-2(0.4000))
  4     1.5310  0.3345  0.0406     E=(O-2(0.4000))
  4     0.9511  0.0582  0.0594     E=(O-2(0.4000))

Local parameters and GOALs for phase Andradite
******************************************************
SpacegroupNo=230
HermannMauguin=I4_1/a-32/d
XrayDensity=4.095
Rphase=14.44%
UNIT=NM
A=1.20426+-0.00050
B1=0.0042+-0.0025
GEWICHT=0.000321+-0.000072
Atomic positions for phase Andradite
---------------------------------------------
 24     0.1250  0.0000  0.2500     E=(FE(0.6400),CA(0.3600))
 16     0.0000  0.0000  0.0000     E=(FE(1.0000))
 24     0.3750  0.0000  0.2500     E=(SI(1.0000))
 96     0.0378  0.0498  0.6561     E=(O(1.0000))

Local parameters and GOALs for phase Calcite
******************************************************
SpacegroupNo=167
HermannMauguin=R-32/c
XrayDensity=2.712
Rphase=13.20%
UNIT=NM
A=0.49925+-0.00040
C=1.7035+-0.0013
k2=0.0000019+-0.0000011
B1=0
GEWICHT=SPHAR2, MeanValue(GEWICHT)=0.000755811
Atomic positions for phase Calcite
---------------------------------------------
  6     0.0000  0.0000  0.0000     E=(CA(1.0000))
TDS=0.056+-0.035

  6     0.0000  0.0000  0.2500     E=(C(1.0000))
TDS=0.0500000

 18     0.2800  0.0000  0.2500     E=(O(1.0000))
x=0.280+-0.020
TDS=0.039+-0.041


Local parameters and GOALs for phase Chlorite
******************************************************
SpacegroupNo=1
HermannMauguin=C1
XrayDensity=2.558
Rphase=15.28%
UNIT=NM
A=0.538835
B=0.9112+-0.0069
C=2.897+-0.011
ALPHA=90.9000
BETA=94.16+-0.86
GAMMA=90.9000
k2=0
GEWICHT=0.00082+-0.00022
B1=ISOTROPIC=0.0100000
Atomic positions for phase Chlorite
---------------------------------------------
  2     0.0000  0.0000  0.0000     E=(MG(1.0000))
  2     0.0070  0.3290  0.0020     E=(MG(1.0000))
  2     0.9870  0.6600  0.9960     E=(MG(1.0000))
  2     0.1640  0.1700  0.2500     E=(MG(1.0000))
  2     0.1800  0.5020  0.2500     E=(MG(1.0000))
  2     0.1760  0.8320  0.2500     E=(MG(1.0000))
  2     0.0210  0.9920  0.4980     E=(MG(1.0000))
  2     0.9840  0.3290  0.4960     E=(MG(1.0000))
  2     0.0150  0.6560  0.4970     E=(MG(1.0000))
  2     0.3380  0.0020  0.7500     E=(MG(1.0000))
  2     0.3450  0.3350  0.7500     E=(MG(1.0000))
  2     0.3480  0.6680  0.7500     E=(MG(1.0000))
  2     0.3360  0.3380  0.1520     E=(SI(1.0000))
  2     0.3390  0.6720  0.1540     E=(SI(1.0000))
  2     0.0040  0.0010  0.3480     E=(SI(1.0000))
  2     0.0060  0.6710  0.3440     E=(SI(1.0000))
  2     0.1700  0.1670  0.6560     E=(SI(1.0000))
  2     0.1700  0.8370  0.6530     E=(SI(1.0000))
  2     0.9920  0.0050  0.8440     E=(SI(1.0000))
  2     0.9920  0.6710  0.8450     E=(SI(1.0000))
  2     0.0980  0.7600  0.1320     E=(O(1.0000))
  2     0.5900  0.7300  0.1380     E=(O(1.0000))
  2     0.3220  0.5120  0.1380     E=(O(1.0000))
  2     0.3330  0.3330  0.2140     E=(O(1.0000))
  2     0.3330  0.6670  0.2140     E=(O(1.0000))
  2     0.2150  0.5700  0.3710     E=(O(1.0000))
  2     0.7390  0.6200  0.3580     E=(O(1.0000))
  2     0.5140  0.3160  0.3690     E=(O(1.0000))
  2     0.0000  0.0000  0.2860     E=(O(1.0000))
  2     0.0000  0.6670  0.2860     E=(O(1.0000))
  2     0.4100  0.7320  0.6400     E=(O(1.0000))
  2     0.9140  0.7580  0.6340     E=(O(1.0000))
  2     0.6780  0.5080  0.6400     E=(O(1.0000))
  2     0.1670  0.1670  0.7140     E=(O(1.0000))
  2     0.1670  0.8330  0.7140     E=(O(1.0000))
  2     0.2780  0.6210  0.8590     E=(O(1.0000))
  2     0.7780  0.5710  0.8720     E=(O(1.0000))
  2     0.4500  0.3280  0.8670     E=(O(1.0000))
  2     0.0000  0.0000  0.7860     E=(O(1.0000))
  2     0.0000  0.6670  0.7860     E=(O(1.0000))
  2     0.3860  0.0020  0.9670     E=(O(1.0000))
  2     0.3660  0.3470  0.9670     E=(O(1.0000))
  2     0.3780  0.6670  0.9670     E=(O(1.0000))
  2     0.1720  0.1550  0.0340     E=(O(1.0000))
  2     0.1560  0.5040  0.0340     E=(O(1.0000))
  2     0.1540  0.8260  0.0340     E=(O(1.0000))
  2     0.3330  0.0000  0.2140     E=(O(1.0000))
  2     0.0000  0.3330  0.2860     E=(O(1.0000))
  2     0.1680  0.1670  0.4670     E=(O(1.0000))
  2     0.1400  0.5050  0.4670     E=(O(1.0000))
  2     0.1660  0.8430  0.4670     E=(O(1.0000))
  2     0.3630  0.0020  0.5340     E=(O(1.0000))
  2     0.3710  0.3270  0.5340     E=(O(1.0000))
  2     0.3840  0.6480  0.5340     E=(O(1.0000))
  2     0.1670  0.5000  0.7140     E=(O(1.0000))
  2     0.0000  0.3330  0.7860     E=(O(1.0000))

Local parameters and GOALs for phase Magnetite
******************************************************
SpacegroupNo=227
HermannMauguin=F4_1/d-32/m
XrayDensity=5.198
Rphase=12.94%
UNIT=NM
A=0.83954+-0.00014
k2=0.00000071+-0.00000020
B1=0
GEWICHT=SPHAR6, MeanValue(GEWICHT)=0.000980113
Atomic positions for phase Magnetite
---------------------------------------------
  8     0.1250  0.1250  0.1250     E=(FE(1.0000))
TDS=0

 16     0.5000  0.5000  0.5000     E=(FE(1.0000))
TDS=0.047+-0.017

 32     0.2519  0.2519  0.2519     E=(O(1.0000))
x=0.2519+-0.0062
TDS=0.004+-0.027


Local parameters and GOALs for phase Talc
******************************************************
SpacegroupNo=2
HermannMauguin=C-1
XrayDensity=2.795
Rphase=14.81%
UNIT=NM
A=0.52726+-0.00021
B=0.91767+-0.00037
C=0.94491+-0.00034
ALPHA=89.170+-0.043
BETA=98.577+-0.038
GAMMA=94.505+-0.035
k2=0
B1=0
GEWICHT=0.000562+-0.000077
Atomic positions for phase Talc
---------------------------------------------
  4     0.7190  0.6690  0.2030     E=(H(1.0000))
  2     0.0000  0.0000  0.0000     E=(MG(1.0000))
  4     0.5001  0.8333  0.9999     E=(MG(1.0000))
  4     0.1991  0.8344  0.1176     E=(O(1.0000))
  4     0.6970  0.6674  0.1126     E=(O(1.0000))
  4     0.1980  0.5012  0.1176     E=(O(1.0000))
  4     0.0199  0.9287  0.3481     E=(O(1.0000))
  4     0.5202  0.9109  0.3494     E=(O(1.0000))
  4     0.2429  0.6699  0.3484     E=(O(1.0000))
  4     0.2453  0.5026  0.2909     E=(SI(1.0000))
  4     0.2459  0.8359  0.2911     E=(SI(1.0000))

Local parameters and GOALs for phase Quartz
******************************************************
SpacegroupNo=152
HermannMauguin=P3_121
XrayDensity=2.634
Rphase=14.85%
UNIT=NM
A=0.49509+-0.00072
C=0.535194
k2=0
B1=0.0093+-0.0040
GEWICHT=0.00027+-0.00021
Atomic positions for phase Quartz
---------------------------------------------
  6     0.4591  0.2187  0.2640     E=(O(1.0000))
x=0.459+-0.087
y=0.22+-0.22
z=0.264000

  3     0.4992  0.0000  0.3333     E=(SI(1.0000))
x=0.50+-0.26

File: Datos experimentales/raw/Refinamiento/Mgt/Mgt_t02.lst
Rietveld refinement to file(s) Mgt_t02.xy
BGMN version 4.2.22, 3390 measured points, 2713 peaks, 104 parameters
Start: Fri Feb  7 13:38:44 2025; End: Fri Feb  7 13:40:28 2025
49 iteration steps

Rp=8.02%  Rpb=71.64%  R=9.97%  Rwp=10.02% Rexp=9.97%
Durbin-Watson d=1.95
1-rho=40.4%

Global parameters and GOALs
****************************
Qsmectitedi2wfix=0.378+-0.085
QAndradite=0.045+-0.012
QCalcite=0.156+-0.025
QChlorite=0.093+-0.025
QMagnetite=0.189+-0.029
QTalc=0.104+-0.017
QQuartz=0.0343+-0.0080
EPS2=-0.000087+-0.000039

Local parameters and GOALs for phase smectitedi2w
******************************************************
SpacegroupNo=5
HermannMauguin=C121
XrayDensity=0.165
Rphase=10.94%
UNIT=NM
A=0.5035+-0.0026
B=1.0333+-0.0047
c0=1.534+-0.036
BETA=85.3+-4.6
b10=0.0136+-0.0091
b1l=0.094+-0.045
K20=0
K2l=0.0004+-0.0058
pFE=0
ptrans=0.35+-0.22
pCA=0.13+-0.20
GEWICHT=0.0036+-0.0013
Atomic positions for phase smectitedi2w
---------------------------------------------
  2     0.0000  0.0000  0.0000     E=(AL+3(0.3190),MG+2(0.0354),FE+3(0.0000))
  2     0.0000  0.6540  0.0000     E=(AL+3(0.5810),MG+2(0.0646),FE+3(0.0000))
  2     0.0000  0.3210  0.0000     E=(AL+3(0.9000),MG+2(0.1000),FE+3(0.0000))
  4     0.4320  0.3330  0.0177     E=(SI+4(0.9375),AL+3(0.0625))
  4     0.4320  0.6620  0.0177     E=(SI+4(0.9375),AL+3(0.0625))
  4     0.1730  0.7250  0.0219     E=(O-1(1.0000))
  4     0.1700  0.2680  0.0219     E=(O-1(1.0000))
  4     0.4170  0.6560  0.0071     E=(O-1(1.0000))
  4     0.3430  0.3470  0.0071     E=(O-1(1.0000))
  4     0.3340  0.9760  0.0069     E=(O-1(1.0000))
  4     0.4890  0.4960  0.0219     E=(O-1(1.0000))
  4     1.2427  0.2025  0.0500     E=(CA+2(0.1344))
  4     1.0963  0.3831  0.0591     E=(O-2(0.1344))
  4     1.3892  0.0218  0.0409     E=(O-2(0.1344))
  4     1.6027  0.1642  0.0591     E=(O-2(0.1344))
  4     0.8828  0.2407  0.0409     E=(O-2(0.1344))
  4     1.5251  0.3449  0.0409     E=(O-2(0.1344))
  4     0.9604  0.0600  0.0591     E=(O-2(0.1344))

Local parameters and GOALs for phase Andradite
******************************************************
SpacegroupNo=230
HermannMauguin=I4_1/a-32/d
XrayDensity=4.095
Rphase=9.40%
UNIT=NM
A=1.20427+-0.00042
B1=0.0034+-0.0022
GEWICHT=0.000436+-0.000099
Atomic positions for phase Andradite
---------------------------------------------
 24     0.1250  0.0000  0.2500     E=(FE(0.6400),CA(0.3600))
 16     0.0000  0.0000  0.0000     E=(FE(1.0000))
 24     0.3750  0.0000  0.2500     E=(SI(1.0000))
 96     0.0378  0.0498  0.6561     E=(O(1.0000))

Local parameters and GOALs for phase Calcite
******************************************************
SpacegroupNo=167
HermannMauguin=R-32/c
XrayDensity=2.719
Rphase=9.25%
UNIT=NM
A=0.49771+-0.00014
C=1.70926+-0.00056
k2=0.00000063+-0.00000029
B1=0
GEWICHT=SPHAR2, MeanValue(GEWICHT)=0.00149528
Atomic positions for phase Calcite
---------------------------------------------
  6     0.0000  0.0000  0.0000     E=(CA(1.0000))
TDS=0.058+-0.021

  6     0.0000  0.0000  0.2500     E=(C(1.0000))
TDS=0.0500000

 18     0.2687  0.0000  0.2500     E=(O(1.0000))
x=0.2687+-0.0092
TDS=0


Local parameters and GOALs for phase Chlorite
******************************************************
SpacegroupNo=1
HermannMauguin=C1
XrayDensity=2.598
Rphase=10.19%
UNIT=NM
A=0.538835
B=0.910760
C=2.8933+-0.0065
ALPHA=90.9000
BETA=100.36+-0.62
GAMMA=89.1000
k2=0.000019+-0.000023
GEWICHT=0.00090+-0.00022
B1=ISOTROPIC=0
Atomic positions for phase Chlorite
---------------------------------------------
  2     0.0000  0.0000  0.0000     E=(MG(1.0000))
  2     0.0070  0.3290  0.0020     E=(MG(1.0000))
  2     0.9870  0.6600  0.9960     E=(MG(1.0000))
  2     0.1640  0.1700  0.2500     E=(MG(1.0000))
  2     0.1800  0.5020  0.2500     E=(MG(1.0000))
  2     0.1760  0.8320  0.2500     E=(MG(1.0000))
  2     0.0210  0.9920  0.4980     E=(MG(1.0000))
  2     0.9840  0.3290  0.4960     E=(MG(1.0000))
  2     0.0150  0.6560  0.4970     E=(MG(1.0000))
  2     0.3380  0.0020  0.7500     E=(MG(1.0000))
  2     0.3450  0.3350  0.7500     E=(MG(1.0000))
  2     0.3480  0.6680  0.7500     E=(MG(1.0000))
  2     0.3360  0.3380  0.1520     E=(SI(1.0000))
  2     0.3390  0.6720  0.1540     E=(SI(1.0000))
  2     0.0040  0.0010  0.3480     E=(SI(1.0000))
  2     0.0060  0.6710  0.3440     E=(SI(1.0000))
  2     0.1700  0.1670  0.6560     E=(SI(1.0000))
  2     0.1700  0.8370  0.6530     E=(SI(1.0000))
  2     0.9920  0.0050  0.8440     E=(SI(1.0000))
  2     0.9920  0.6710  0.8450     E=(SI(1.0000))
  2     0.0980  0.7600  0.1320     E=(O(1.0000))
  2     0.5900  0.7300  0.1380     E=(O(1.0000))
  2     0.3220  0.5120  0.1380     E=(O(1.0000))
  2     0.3330  0.3330  0.2140     E=(O(1.0000))
  2     0.3330  0.6670  0.2140     E=(O(1.0000))
  2     0.2150  0.5700  0.3710     E=(O(1.0000))
  2     0.7390  0.6200  0.3580     E=(O(1.0000))
  2     0.5140  0.3160  0.3690     E=(O(1.0000))
  2     0.0000  0.0000  0.2860     E=(O(1.0000))
  2     0.0000  0.6670  0.2860     E=(O(1.0000))
  2     0.4100  0.7320  0.6400     E=(O(1.0000))
  2     0.9140  0.7580  0.6340     E=(O(1.0000))
  2     0.6780  0.5080  0.6400     E=(O(1.0000))
  2     0.1670  0.1670  0.7140     E=(O(1.0000))
  2     0.1670  0.8330  0.7140     E=(O(1.0000))
  2     0.2780  0.6210  0.8590     E=(O(1.0000))
  2     0.7780  0.5710  0.8720     E=(O(1.0000))
  2     0.4500  0.3280  0.8670     E=(O(1.0000))
  2     0.0000  0.0000  0.7860     E=(O(1.0000))
  2     0.0000  0.6670  0.7860     E=(O(1.0000))
  2     0.3860  0.0020  0.9670     E=(O(1.0000))
  2     0.3660  0.3470  0.9670     E=(O(1.0000))
  2     0.3780  0.6670  0.9670     E=(O(1.0000))
  2     0.1720  0.1550  0.0340     E=(O(1.0000))
  2     0.1560  0.5040  0.0340     E=(O(1.0000))
  2     0.1540  0.8260  0.0340     E=(O(1.0000))
  2     0.3330  0.0000  0.2140     E=(O(1.0000))
  2     0.0000  0.3330  0.2860     E=(O(1.0000))
  2     0.1680  0.1670  0.4670     E=(O(1.0000))
  2     0.1400  0.5050  0.4670     E=(O(1.0000))
  2     0.1660  0.8430  0.4670     E=(O(1.0000))
  2     0.3630  0.0020  0.5340     E=(O(1.0000))
  2     0.3710  0.3270  0.5340     E=(O(1.0000))
  2     0.3840  0.6480  0.5340     E=(O(1.0000))
  2     0.1670  0.5000  0.7140     E=(O(1.0000))
  2     0.0000  0.3330  0.7860     E=(O(1.0000))

Local parameters and GOALs for phase Magnetite
******************************************************
SpacegroupNo=227
HermannMauguin=F4_1/d-32/m
XrayDensity=5.197
Rphase=8.57%
UNIT=NM
A=0.839554+-0.000091
k2=0.00000059+-0.00000012
B1=0
GEWICHT=SPHAR6, MeanValue(GEWICHT)=0.00181176
Atomic positions for phase Magnetite
---------------------------------------------
  8     0.1250  0.1250  0.1250     E=(FE(1.0000))
TDS=0

 16     0.5000  0.5000  0.5000     E=(FE(1.0000))
TDS=0.0275+-0.0096

 32     0.2571  0.2571  0.2571     E=(O(1.0000))
x=0.2571+-0.0035
TDS=0


Local parameters and GOALs for phase Talc
******************************************************
SpacegroupNo=2
HermannMauguin=C-1
XrayDensity=2.831
Rphase=10.13%
UNIT=NM
A=0.52433+-0.00018
B=0.90886+-0.00031
C=0.94429+-0.00023
ALPHA=91.3646
BETA=97.432+-0.032
GAMMA=94.067+-0.027
k2=0
B1=0
GEWICHT=0.00100+-0.00011
Atomic positions for phase Talc
---------------------------------------------
  4     0.7190  0.6690  0.2030     E=(H(1.0000))
  2     0.0000  0.0000  0.0000     E=(MG(1.0000))
  4     0.5001  0.8333  0.9999     E=(MG(1.0000))
  4     0.1991  0.8344  0.1176     E=(O(1.0000))
  4     0.6970  0.6674  0.1126     E=(O(1.0000))
  4     0.1980  0.5012  0.1176     E=(O(1.0000))
  4     0.0199  0.9287  0.3481     E=(O(1.0000))
  4     0.5202  0.9109  0.3494     E=(O(1.0000))
  4     0.2429  0.6699  0.3484     E=(O(1.0000))
  4     0.2453  0.5026  0.2909     E=(SI(1.0000))
  4     0.2459  0.8359  0.2911     E=(SI(1.0000))

Local parameters and GOALs for phase Quartz
******************************************************
SpacegroupNo=152
HermannMauguin=P3_121
XrayDensity=2.656
Rphase=8.08%
UNIT=NM
A=0.48990+-0.00038
C=0.54222+-0.00068
k2=0
B1=0.00090+-0.00075
GEWICHT=0.000329+-0.000069
Atomic positions for phase Quartz
---------------------------------------------
  6     0.4403  0.2195  0.1640     E=(O(1.0000))
x=0.440+-0.038
y=0.22+-0.99
z=0.164000

  3     0.5047  0.0000  0.3333     E=(SI(1.0000))
x=0.50+-0.55

File: Datos experimentales/raw/Refinamiento/Mgt/Mgt_t05.lst
Rietveld refinement to file(s) Mgt_t05.xy
BGMN version 4.2.22, 3390 measured points, 2713 peaks, 113 parameters
Start: Fri Feb  7 13:49:03 2025; End: Fri Feb  7 13:51:02 2025
57 iteration steps

Rp=5.24%  Rpb=61.83%  R=6.57%  Rwp=6.55% Rexp=6.12%
Durbin-Watson d=1.81
1-rho=23.7%

Global parameters and GOALs
****************************
Qsmectitedi2wfix=0.360+-0.045
QAndradite=0.0399+-0.0057
QCalcite=0.135+-0.017
QChlorite=0.100+-0.012
QMagnetite=0.220+-0.018
QTalc=0.112+-0.013
QQuartz=0.0321+-0.0036
EPS2=-0.000081+-0.000025

Local parameters and GOALs for phase smectitedi2w
******************************************************
SpacegroupNo=5
HermannMauguin=C121
XrayDensity=0.156
Rphase=7.43%
UNIT=NM
A=0.497000
B=1.1030+-0.0065
c0=1.500+-0.021
BETA=86.4+-4.2
b10=0.0150000
b1l=0.085+-0.030
K20=0.000200000
K2l=0.0002+-0.0031
pFE=0
ptrans=0.11+-0.18
pCA=0.10+-0.13
GEWICHT=0.0079+-0.0015
Atomic positions for phase smectitedi2w
---------------------------------------------
  2     0.0000  0.0000  0.0000     E=(AL+3(0.0991),MG+2(0.0110),FE+3(0.0000))
  2     0.0000  0.6540  0.0000     E=(AL+3(0.8009),MG+2(0.0890),FE+3(0.0000))
  2     0.0000  0.3210  0.0000     E=(AL+3(0.9000),MG+2(0.1000),FE+3(0.0000))
  4     0.4320  0.3330  0.0181     E=(SI+4(0.9375),AL+3(0.0625))
  4     0.4320  0.6620  0.0181     E=(SI+4(0.9375),AL+3(0.0625))
  4     0.1730  0.7250  0.0224     E=(O-1(1.0000))
  4     0.1700  0.2680  0.0224     E=(O-1(1.0000))
  4     0.4170  0.6560  0.0073     E=(O-1(1.0000))
  4     0.3430  0.3470  0.0073     E=(O-1(1.0000))
  4     0.3340  0.9760  0.0070     E=(O-1(1.0000))
  4     0.4890  0.4960  0.0224     E=(O-1(1.0000))
  4     1.2916  0.1897  0.0500     E=(CA+2(0.0988))
  4     1.1488  0.3589  0.0593     E=(O-2(0.0988))
  4     1.4344  0.0204  0.0407     E=(O-2(0.0988))
  4     1.6618  0.1539  0.0593     E=(O-2(0.0988))
  4     0.9214  0.2255  0.0407     E=(O-2(0.0988))
  4     1.5720  0.3231  0.0407     E=(O-2(0.0988))
  4     1.0111  0.0562  0.0593     E=(O-2(0.0988))

Local parameters and GOALs for phase Andradite
******************************************************
SpacegroupNo=230
HermannMauguin=I4_1/a-32/d
XrayDensity=4.092
Rphase=7.09%
UNIT=NM
A=1.20460+-0.00014
B1=0.00076+-0.00054
GEWICHT=0.00087+-0.00011
Atomic positions for phase Andradite
---------------------------------------------
 24     0.1250  0.0000  0.2500     E=(FE(0.6400),CA(0.3600))
 16     0.0000  0.0000  0.0000     E=(FE(1.0000))
 24     0.3750  0.0000  0.2500     E=(SI(1.0000))
 96     0.0378  0.0498  0.6561     E=(O(1.0000))

Local parameters and GOALs for phase Calcite
******************************************************
SpacegroupNo=167
HermannMauguin=R-32/c
XrayDensity=2.714
Rphase=7.73%
UNIT=NM
A=0.49881+-0.00012
C=1.70508+-0.00038
k2=0.00000106+-0.00000025
B1=0
GEWICHT=SPHAR4, MeanValue(GEWICHT)=0.00294949
Atomic positions for phase Calcite
---------------------------------------------
  6     0.0000  0.0000  0.0000     E=(CA(1.0000))
TDS=0.013+-0.012

  6     0.0000  0.0000  0.2500     E=(C(1.0000))
TDS=0.041+-0.058

 18     0.3070  0.0000  0.2500     E=(O(1.0000))
x=0.307000
TDS=0


Local parameters and GOALs for phase Chlorite
******************************************************
SpacegroupNo=1
HermannMauguin=C1
XrayDensity=2.601
Rphase=6.83%
UNIT=NM
A=0.53859+-0.00018
B=0.91229+-0.00033
C=2.85424+-0.00065
ALPHA=90.854+-0.040
BETA=96.029+-0.038
GAMMA=90.197+-0.031
k2=0
GEWICHT=0.00219+-0.00023
B1=ISOTROPIC=0
Atomic positions for phase Chlorite
---------------------------------------------
  2     0.0000  0.0000  0.0000     E=(MG(1.0000))
  2     0.0070  0.3290  0.0020     E=(MG(1.0000))
  2     0.9870  0.6600  0.9960     E=(MG(1.0000))
  2     0.1640  0.1700  0.2500     E=(MG(1.0000))
  2     0.1800  0.5020  0.2500     E=(MG(1.0000))
  2     0.1760  0.8320  0.2500     E=(MG(1.0000))
  2     0.0210  0.9920  0.4980     E=(MG(1.0000))
  2     0.9840  0.3290  0.4960     E=(MG(1.0000))
  2     0.0150  0.6560  0.4970     E=(MG(1.0000))
  2     0.3380  0.0020  0.7500     E=(MG(1.0000))
  2     0.3450  0.3350  0.7500     E=(MG(1.0000))
  2     0.3480  0.6680  0.7500     E=(MG(1.0000))
  2     0.3360  0.3380  0.1520     E=(SI(1.0000))
  2     0.3390  0.6720  0.1540     E=(SI(1.0000))
  2     0.0040  0.0010  0.3480     E=(SI(1.0000))
  2     0.0060  0.6710  0.3440     E=(SI(1.0000))
  2     0.1700  0.1670  0.6560     E=(SI(1.0000))
  2     0.1700  0.8370  0.6530     E=(SI(1.0000))
  2     0.9920  0.0050  0.8440     E=(SI(1.0000))
  2     0.9920  0.6710  0.8450     E=(SI(1.0000))
  2     0.0980  0.7600  0.1320     E=(O(1.0000))
  2     0.5900  0.7300  0.1380     E=(O(1.0000))
  2     0.3220  0.5120  0.1380     E=(O(1.0000))
  2     0.3330  0.3330  0.2140     E=(O(1.0000))
  2     0.3330  0.6670  0.2140     E=(O(1.0000))
  2     0.2150  0.5700  0.3710     E=(O(1.0000))
  2     0.7390  0.6200  0.3580     E=(O(1.0000))
  2     0.5140  0.3160  0.3690     E=(O(1.0000))
  2     0.0000  0.0000  0.2860     E=(O(1.0000))
  2     0.0000  0.6670  0.2860     E=(O(1.0000))
  2     0.4100  0.7320  0.6400     E=(O(1.0000))
  2     0.9140  0.7580  0.6340     E=(O(1.0000))
  2     0.6780  0.5080  0.6400     E=(O(1.0000))
  2     0.1670  0.1670  0.7140     E=(O(1.0000))
  2     0.1670  0.8330  0.7140     E=(O(1.0000))
  2     0.2780  0.6210  0.8590     E=(O(1.0000))
  2     0.7780  0.5710  0.8720     E=(O(1.0000))
  2     0.4500  0.3280  0.8670     E=(O(1.0000))
  2     0.0000  0.0000  0.7860     E=(O(1.0000))
  2     0.0000  0.6670  0.7860     E=(O(1.0000))
  2     0.3860  0.0020  0.9670     E=(O(1.0000))
  2     0.3660  0.3470  0.9670     E=(O(1.0000))
  2     0.3780  0.6670  0.9670     E=(O(1.0000))
  2     0.1720  0.1550  0.0340     E=(O(1.0000))
  2     0.1560  0.5040  0.0340     E=(O(1.0000))
  2     0.1540  0.8260  0.0340     E=(O(1.0000))
  2     0.3330  0.0000  0.2140     E=(O(1.0000))
  2     0.0000  0.3330  0.2860     E=(O(1.0000))
  2     0.1680  0.1670  0.4670     E=(O(1.0000))
  2     0.1400  0.5050  0.4670     E=(O(1.0000))
  2     0.1660  0.8430  0.4670     E=(O(1.0000))
  2     0.3630  0.0020  0.5340     E=(O(1.0000))
  2     0.3710  0.3270  0.5340     E=(O(1.0000))
  2     0.3840  0.6480  0.5340     E=(O(1.0000))
  2     0.1670  0.5000  0.7140     E=(O(1.0000))
  2     0.0000  0.3330  0.7860     E=(O(1.0000))

Local parameters and GOALs for phase Magnetite
******************************************************
SpacegroupNo=227
HermannMauguin=F4_1/d-32/m
XrayDensity=5.198
Rphase=6.14%
UNIT=NM
A=0.839529+-0.000058
k2=0.00000060+-0.00000021
B1=0.00007+-0.00038
GEWICHT=SPHAR6, MeanValue(GEWICHT)=0.00481600
Atomic positions for phase Magnetite
---------------------------------------------
  8     0.1250  0.1250  0.1250     E=(FE(1.0000))
TDS=0

 16     0.5000  0.5000  0.5000     E=(FE(1.0000))
TDS=0.0208+-0.0057

 32     0.2498  0.2498  0.2498     E=(O(1.0000))
x=0.2498+-0.0019
TDS=0


Local parameters and GOALs for phase Talc
******************************************************
SpacegroupNo=2
HermannMauguin=C-1
XrayDensity=2.857
Rphase=6.63%
UNIT=NM
A=0.51971+-0.00015
B=0.90865+-0.00027
C=0.94409+-0.00020
ALPHA=90.716+-0.031
BETA=98.109+-0.028
GAMMA=92.547+-0.026
k2=0
B1=0.00037+-0.00045
GEWICHT=0.00245+-0.00025
Atomic positions for phase Talc
---------------------------------------------
  4     0.7190  0.6690  0.2030     E=(H(1.0000))
  2     0.0000  0.0000  0.0000     E=(MG(1.0000))
  4     0.5001  0.8333  0.9999     E=(MG(1.0000))
  4     0.1991  0.8344  0.1176     E=(O(1.0000))
  4     0.6970  0.6674  0.1126     E=(O(1.0000))
  4     0.1980  0.5012  0.1176     E=(O(1.0000))
  4     0.0199  0.9287  0.3481     E=(O(1.0000))
  4     0.5202  0.9109  0.3494     E=(O(1.0000))
  4     0.2429  0.6699  0.3484     E=(O(1.0000))
  4     0.2453  0.5026  0.2909     E=(SI(1.0000))
  4     0.2459  0.8359  0.2911     E=(SI(1.0000))

Local parameters and GOALs for phase Quartz
******************************************************
SpacegroupNo=152
HermannMauguin=P3_121
XrayDensity=2.658
Rphase=5.75%
UNIT=NM
A=0.48799+-0.00018
C=0.54600+-0.00035
k2=0.00000004+-0.00000011
B1=0
GEWICHT=0.000702+-0.000065
Atomic positions for phase Quartz
---------------------------------------------
  6     0.4358  0.3168  0.1640     E=(O(1.0000))
x=0.436+-0.031
y=0.316800
z=0.164000

  3     0.4199  0.0000  0.3333     E=(SI(1.0000))
x=0.419900

File: Datos experimentales/raw/Refinamiento/Mgt/Mgt_t10.lst
Rietveld refinement to file(s) Mgt_t10.xy
BGMN version 4.2.22, 3390 measured points, 2713 peaks, 113 parameters
Start: Fri Feb  7 13:51:03 2025; End: Fri Feb  7 13:53:54 2025
82 iteration steps

Rp=3.69%  Rpb=63.60%  R=4.64%  Rwp=4.61% Rexp=4.29%
Durbin-Watson d=1.83
1-rho=14.0%

Global parameters and GOALs
****************************
Qsmectitedi2wfix=0.144+-0.031
QAndradite=0.0547+-0.0049
QCalcite=0.182+-0.013
QChlorite=0.116+-0.011
QMagnetite=0.310+-0.015
QTalc=0.163+-0.011
QQuartz=0.0316+-0.0027
EPS2=-0.000069+-0.000019

Local parameters and GOALs for phase smectitedi2w
******************************************************
SpacegroupNo=5
HermannMauguin=C121
XrayDensity=0.177
Rphase=4.65%
UNIT=NM
A=0.497000
B=1.11000
c0=1.4950+-0.0027
BETA=89.2+-5.3
b10=0
b1l=0
K20=0.000050+-0.000086
K2l=0.000372+-0.000099
pFE=0
ptrans=0
pCA=0.305+-0.044
GEWICHT=0.0050+-0.0012
Atomic positions for phase smectitedi2w
---------------------------------------------
  2     0.0000  0.0000  0.0000     E=(AL+3(0.0000),MG+2(0.0000),FE+3(0.0000))
  2     0.0000  0.6540  0.0000     E=(AL+3(0.9000),MG+2(0.1000),FE+3(0.0000))
  2     0.0000  0.3210  0.0000     E=(AL+3(0.9000),MG+2(0.1000),FE+3(0.0000))
  4     0.4320  0.3330  0.0182     E=(SI+4(0.9375),AL+3(0.0625))
  4     0.4320  0.6620  0.0182     E=(SI+4(0.9375),AL+3(0.0625))
  4     0.1730  0.7250  0.0225     E=(O-1(1.0000))
  4     0.1700  0.2680  0.0225     E=(O-1(1.0000))
  4     0.4170  0.6560  0.0073     E=(O-1(1.0000))
  4     0.3430  0.3470  0.0073     E=(O-1(1.0000))
  4     0.3340  0.9760  0.0071     E=(O-1(1.0000))
  4     0.4890  0.4960  0.0225     E=(O-1(1.0000))
  4     1.3645  0.1885  0.0500     E=(CA+2(0.3047))
  4     1.2352  0.3567  0.0593     E=(O-2(0.3047))
  4     1.4937  0.0203  0.0407     E=(O-2(0.3047))
  4     1.7482  0.1529  0.0593     E=(O-2(0.3047))
  4     0.9808  0.2241  0.0407     E=(O-2(0.3047))
  4     1.6314  0.3211  0.0407     E=(O-2(0.3047))
  4     1.0976  0.0559  0.0593     E=(O-2(0.3047))

Local parameters and GOALs for phase Andradite
******************************************************
SpacegroupNo=230
HermannMauguin=I4_1/a-32/d
XrayDensity=4.093
Rphase=5.20%
UNIT=NM
A=1.204507+-0.000091
B1=0.00055+-0.00031
GEWICHT=0.00190+-0.00015
Atomic positions for phase Andradite
---------------------------------------------
 24     0.1250  0.0000  0.2500     E=(FE(0.6400),CA(0.3600))
 16     0.0000  0.0000  0.0000     E=(FE(1.0000))
 24     0.3750  0.0000  0.2500     E=(SI(1.0000))
 96     0.0378  0.0498  0.6561     E=(O(1.0000))

Local parameters and GOALs for phase Calcite
******************************************************
SpacegroupNo=167
HermannMauguin=R-32/c
XrayDensity=2.717
Rphase=6.39%
UNIT=NM
A=0.49859+-0.00011
C=1.70477+-0.00034
k2=0.00000230+-0.00000038
B1=0
GEWICHT=SPHAR4, MeanValue(GEWICHT)=0.00629099
Atomic positions for phase Calcite
---------------------------------------------
  6     0.0000  0.0000  0.0000     E=(CA(1.0000))
TDS=0.0006+-0.0077

  6     0.0000  0.0000  0.2500     E=(C(1.0000))
TDS=0.0500000

 18     0.3070  0.0000  0.2500     E=(O(1.0000))
x=0.307000
TDS=0


Local parameters and GOALs for phase Chlorite
******************************************************
SpacegroupNo=1
HermannMauguin=C1
XrayDensity=2.638
Rphase=4.45%
UNIT=NM
A=0.53140+-0.00016
B=0.91254+-0.00025
C=2.86367+-0.00058
ALPHA=90.784+-0.035
BETA=97.888+-0.032
GAMMA=90.894+-0.031
k2=0
GEWICHT=0.00400+-0.00040
B1=ISOTROPIC=0.0000722912
Atomic positions for phase Chlorite
---------------------------------------------
  2     0.0000  0.0000  0.0000     E=(MG(1.0000))
  2     0.0070  0.3290  0.0020     E=(MG(1.0000))
  2     0.9870  0.6600  0.9960     E=(MG(1.0000))
  2     0.1640  0.1700  0.2500     E=(MG(1.0000))
  2     0.1800  0.5020  0.2500     E=(MG(1.0000))
  2     0.1760  0.8320  0.2500     E=(MG(1.0000))
  2     0.0210  0.9920  0.4980     E=(MG(1.0000))
  2     0.9840  0.3290  0.4960     E=(MG(1.0000))
  2     0.0150  0.6560  0.4970     E=(MG(1.0000))
  2     0.3380  0.0020  0.7500     E=(MG(1.0000))
  2     0.3450  0.3350  0.7500     E=(MG(1.0000))
  2     0.3480  0.6680  0.7500     E=(MG(1.0000))
  2     0.3360  0.3380  0.1520     E=(SI(1.0000))
  2     0.3390  0.6720  0.1540     E=(SI(1.0000))
  2     0.0040  0.0010  0.3480     E=(SI(1.0000))
  2     0.0060  0.6710  0.3440     E=(SI(1.0000))
  2     0.1700  0.1670  0.6560     E=(SI(1.0000))
  2     0.1700  0.8370  0.6530     E=(SI(1.0000))
  2     0.9920  0.0050  0.8440     E=(SI(1.0000))
  2     0.9920  0.6710  0.8450     E=(SI(1.0000))
  2     0.0980  0.7600  0.1320     E=(O(1.0000))
  2     0.5900  0.7300  0.1380     E=(O(1.0000))
  2     0.3220  0.5120  0.1380     E=(O(1.0000))
  2     0.3330  0.3330  0.2140     E=(O(1.0000))
  2     0.3330  0.6670  0.2140     E=(O(1.0000))
  2     0.2150  0.5700  0.3710     E=(O(1.0000))
  2     0.7390  0.6200  0.3580     E=(O(1.0000))
  2     0.5140  0.3160  0.3690     E=(O(1.0000))
  2     0.0000  0.0000  0.2860     E=(O(1.0000))
  2     0.0000  0.6670  0.2860     E=(O(1.0000))
  2     0.4100  0.7320  0.6400     E=(O(1.0000))
  2     0.9140  0.7580  0.6340     E=(O(1.0000))
  2     0.6780  0.5080  0.6400     E=(O(1.0000))
  2     0.1670  0.1670  0.7140     E=(O(1.0000))
  2     0.1670  0.8330  0.7140     E=(O(1.0000))
  2     0.2780  0.6210  0.8590     E=(O(1.0000))
  2     0.7780  0.5710  0.8720     E=(O(1.0000))
  2     0.4500  0.3280  0.8670     E=(O(1.0000))
  2     0.0000  0.0000  0.7860     E=(O(1.0000))
  2     0.0000  0.6670  0.7860     E=(O(1.0000))
  2     0.3860  0.0020  0.9670     E=(O(1.0000))
  2     0.3660  0.3470  0.9670     E=(O(1.0000))
  2     0.3780  0.6670  0.9670     E=(O(1.0000))
  2     0.1720  0.1550  0.0340     E=(O(1.0000))
  2     0.1560  0.5040  0.0340     E=(O(1.0000))
  2     0.1540  0.8260  0.0340     E=(O(1.0000))
  2     0.3330  0.0000  0.2140     E=(O(1.0000))
  2     0.0000  0.3330  0.2860     E=(O(1.0000))
  2     0.1680  0.1670  0.4670     E=(O(1.0000))
  2     0.1400  0.5050  0.4670     E=(O(1.0000))
  2     0.1660  0.8430  0.4670     E=(O(1.0000))
  2     0.3630  0.0020  0.5340     E=(O(1.0000))
  2     0.3710  0.3270  0.5340     E=(O(1.0000))
  2     0.3840  0.6480  0.5340     E=(O(1.0000))
  2     0.1670  0.5000  0.7140     E=(O(1.0000))
  2     0.0000  0.3330  0.7860     E=(O(1.0000))

Local parameters and GOALs for phase Magnetite
******************************************************
SpacegroupNo=227
HermannMauguin=F4_1/d-32/m
XrayDensity=5.199
Rphase=5.23%
UNIT=NM
A=0.839494+-0.000044
k2=0.00000046+-0.00000013
B1=0.00031+-0.00025
GEWICHT=SPHAR6, MeanValue(GEWICHT)=0.0107259
Atomic positions for phase Magnetite
---------------------------------------------
  8     0.1250  0.1250  0.1250     E=(FE(1.0000))
TDS=0

 16     0.5000  0.5000  0.5000     E=(FE(1.0000))
TDS=0.0400+-0.0050

 32     0.2549  0.2549  0.2549     E=(O(1.0000))
x=0.2549+-0.0015
TDS=0


Local parameters and GOALs for phase Talc
******************************************************
SpacegroupNo=2
HermannMauguin=C-1
XrayDensity=2.815
Rphase=5.16%
UNIT=NM
A=0.52472+-0.00039
B=0.91355+-0.00079
C=0.94440+-0.00040
ALPHA=89.056+-0.090
BETA=98.291+-0.089
GAMMA=92.909+-0.074
k2=0.0000071+-0.0000031
B1=0
GEWICHT=0.00566+-0.00040
Atomic positions for phase Talc
---------------------------------------------
  4     0.7190  0.6690  0.2030     E=(H(1.0000))
  2     0.0000  0.0000  0.0000     E=(MG(1.0000))
  4     0.5001  0.8333  0.9999     E=(MG(1.0000))
  4     0.1991  0.8344  0.1176     E=(O(1.0000))
  4     0.6970  0.6674  0.1126     E=(O(1.0000))
  4     0.1980  0.5012  0.1176     E=(O(1.0000))
  4     0.0199  0.9287  0.3481     E=(O(1.0000))
  4     0.5202  0.9109  0.3494     E=(O(1.0000))
  4     0.2429  0.6699  0.3484     E=(O(1.0000))
  4     0.2453  0.5026  0.2909     E=(SI(1.0000))
  4     0.2459  0.8359  0.2911     E=(SI(1.0000))

Local parameters and GOALs for phase Quartz
******************************************************
SpacegroupNo=152
HermannMauguin=P3_121
XrayDensity=2.657
Rphase=5.47%
UNIT=NM
A=0.488041+-0.000086
C=0.546006
k2=0.00000007+-0.00000012
B1=0
GEWICHT=0.001096+-0.000087
Atomic positions for phase Quartz
---------------------------------------------
  6     0.4322  0.2168  0.1942     E=(O(1.0000))
x=0.432+-0.025
y=0.216800
z=0.194+-0.066

  3     0.4712  0.0000  0.3333     E=(SI(1.0000))
x=0.471+-0.060

File: Datos experimentales/raw/Refinamiento/Mgt/Mgt_t15.lst
Rietveld refinement to file(s) Mgt_t15.xy
BGMN version 4.2.22, 3390 measured points, 2713 peaks, 127 parameters
Start: Fri Feb  7 13:53:55 2025; End: Fri Feb  7 13:57:42 2025
94 iteration steps

Rp=3.71%  Rpb=64.55%  R=4.73%  Rwp=4.68% Rexp=4.28%
Durbin-Watson d=1.79
1-rho=14.6%

Global parameters and GOALs
****************************
Qsmectitedi2wfix=0.136+-0.024
QAndradite=0.0549+-0.0058
QCalcite=0.165+-0.013
QChlorite=0.144+-0.014
QMagnetite=0.293+-0.013
QTalc=0.175+-0.011
QQuartz=0.0321+-0.0031
EPS2=-0.000050+-0.000020

Local parameters and GOALs for phase smectitedi2w
******************************************************
SpacegroupNo=5
HermannMauguin=C121
XrayDensity=0.184
Rphase=4.69%
UNIT=NM
A=0.49868+-0.00086
B=1.06279+-0.00095
c0=1.4987+-0.0093
BETA=85.6+-4.5
b10=0
b1l=0
K20=0
K2l=0.000276+-0.000073
pFE=0
ptrans=0
pCA=0.299+-0.037
GEWICHT=0.00467+-0.00097
Atomic positions for phase smectitedi2w
---------------------------------------------
  2     0.0000  0.0000  0.0000     E=(AL+3(0.0000),MG+2(0.0000),FE+3(0.0000))
  2     0.0000  0.6540  0.0000     E=(AL+3(0.9000),MG+2(0.1000),FE+3(0.0000))
  2     0.0000  0.3210  0.0000     E=(AL+3(0.9000),MG+2(0.1000),FE+3(0.0000))
  4     0.4320  0.3330  0.0181     E=(SI+4(0.9375),AL+3(0.0625))
  4     0.4320  0.6620  0.0181     E=(SI+4(0.9375),AL+3(0.0625))
  4     0.1730  0.7250  0.0225     E=(O-1(1.0000))
  4     0.1700  0.2680  0.0225     E=(O-1(1.0000))
  4     0.4170  0.6560  0.0073     E=(O-1(1.0000))
  4     0.3430  0.3470  0.0073     E=(O-1(1.0000))
  4     0.3340  0.9760  0.0070     E=(O-1(1.0000))
  4     0.4890  0.4960  0.0225     E=(O-1(1.0000))
  4     1.2666  0.1968  0.0500     E=(CA+2(0.2994))
  4     1.1204  0.3725  0.0593     E=(O-2(0.2994))
  4     1.4128  0.0212  0.0407     E=(O-2(0.2994))
  4     1.6316  0.1597  0.0593     E=(O-2(0.2994))
  4     0.9015  0.2340  0.0407     E=(O-2(0.2994))
  4     1.5500  0.3353  0.0407     E=(O-2(0.2994))
  4     0.9832  0.0583  0.0593     E=(O-2(0.2994))

Local parameters and GOALs for phase Andradite
******************************************************
SpacegroupNo=230
HermannMauguin=I4_1/a-32/d
XrayDensity=4.096
Rphase=5.42%
UNIT=NM
A=1.20418+-0.00014
B1=0.00172+-0.00063
GEWICHT=SPHAR4, MeanValue(GEWICHT)=0.00188524
Atomic positions for phase Andradite
---------------------------------------------
 24     0.1250  0.0000  0.2500     E=(FE(0.6400),CA(0.3600))
 16     0.0000  0.0000  0.0000     E=(FE(1.0000))
 24     0.3750  0.0000  0.2500     E=(SI(1.0000))
 96     0.0378  0.0498  0.6561     E=(O(1.0000))

Local parameters and GOALs for phase Calcite
******************************************************
SpacegroupNo=167
HermannMauguin=R-32/c
XrayDensity=2.716
Rphase=7.50%
UNIT=NM
A=0.49866+-0.00011
C=1.70501+-0.00037
k2=0.00000148+-0.00000026
B1=0
GEWICHT=SPHAR4, MeanValue(GEWICHT)=0.00567425
Atomic positions for phase Calcite
---------------------------------------------
  6     0.0000  0.0000  0.0000     E=(CA(1.0000))
TDS=0.017+-0.010

  6     0.0000  0.0000  0.2500     E=(C(1.0000))
TDS=0.0500000

 18     0.3070  0.0000  0.2500     E=(O(1.0000))
x=0.307000
TDS=0


Local parameters and GOALs for phase Chlorite
******************************************************
SpacegroupNo=1
HermannMauguin=C1
XrayDensity=2.606
Rphase=4.86%
UNIT=NM
A=0.538835
B=0.910760
C=2.8508+-0.0013
ALPHA=90.79+-0.14
BETA=95.56+-0.15
GAMMA=90.30+-0.13
k2=0.0000038+-0.0000041
GEWICHT=0.00493+-0.00051
B1=ISOTROPIC=0.000190351
Atomic positions for phase Chlorite
---------------------------------------------
  2     0.0000  0.0000  0.0000     E=(MG(1.0000))
  2     0.0070  0.3290  0.0020     E=(MG(1.0000))
  2     0.9870  0.6600  0.9960     E=(MG(1.0000))
  2     0.1640  0.1700  0.2500     E=(MG(1.0000))
  2     0.1800  0.5020  0.2500     E=(MG(1.0000))
  2     0.1760  0.8320  0.2500     E=(MG(1.0000))
  2     0.0210  0.9920  0.4980     E=(MG(1.0000))
  2     0.9840  0.3290  0.4960     E=(MG(1.0000))
  2     0.0150  0.6560  0.4970     E=(MG(1.0000))
  2     0.3380  0.0020  0.7500     E=(MG(1.0000))
  2     0.3450  0.3350  0.7500     E=(MG(1.0000))
  2     0.3480  0.6680  0.7500     E=(MG(1.0000))
  2     0.3360  0.3380  0.1520     E=(SI(1.0000))
  2     0.3390  0.6720  0.1540     E=(SI(1.0000))
  2     0.0040  0.0010  0.3480     E=(SI(1.0000))
  2     0.0060  0.6710  0.3440     E=(SI(1.0000))
  2     0.1700  0.1670  0.6560     E=(SI(1.0000))
  2     0.1700  0.8370  0.6530     E=(SI(1.0000))
  2     0.9920  0.0050  0.8440     E=(SI(1.0000))
  2     0.9920  0.6710  0.8450     E=(SI(1.0000))
  2     0.0980  0.7600  0.1320     E=(O(1.0000))
  2     0.5900  0.7300  0.1380     E=(O(1.0000))
  2     0.3220  0.5120  0.1380     E=(O(1.0000))
  2     0.3330  0.3330  0.2140     E=(O(1.0000))
  2     0.3330  0.6670  0.2140     E=(O(1.0000))
  2     0.2150  0.5700  0.3710     E=(O(1.0000))
  2     0.7390  0.6200  0.3580     E=(O(1.0000))
  2     0.5140  0.3160  0.3690     E=(O(1.0000))
  2     0.0000  0.0000  0.2860     E=(O(1.0000))
  2     0.0000  0.6670  0.2860     E=(O(1.0000))
  2     0.4100  0.7320  0.6400     E=(O(1.0000))
  2     0.9140  0.7580  0.6340     E=(O(1.0000))
  2     0.6780  0.5080  0.6400     E=(O(1.0000))
  2     0.1670  0.1670  0.7140     E=(O(1.0000))
  2     0.1670  0.8330  0.7140     E=(O(1.0000))
  2     0.2780  0.6210  0.8590     E=(O(1.0000))
  2     0.7780  0.5710  0.8720     E=(O(1.0000))
  2     0.4500  0.3280  0.8670     E=(O(1.0000))
  2     0.0000  0.0000  0.7860     E=(O(1.0000))
  2     0.0000  0.6670  0.7860     E=(O(1.0000))
  2     0.3860  0.0020  0.9670     E=(O(1.0000))
  2     0.3660  0.3470  0.9670     E=(O(1.0000))
  2     0.3780  0.6670  0.9670     E=(O(1.0000))
  2     0.1720  0.1550  0.0340     E=(O(1.0000))
  2     0.1560  0.5040  0.0340     E=(O(1.0000))
  2     0.1540  0.8260  0.0340     E=(O(1.0000))
  2     0.3330  0.0000  0.2140     E=(O(1.0000))
  2     0.0000  0.3330  0.2860     E=(O(1.0000))
  2     0.1680  0.1670  0.4670     E=(O(1.0000))
  2     0.1400  0.5050  0.4670     E=(O(1.0000))
  2     0.1660  0.8430  0.4670     E=(O(1.0000))
  2     0.3630  0.0020  0.5340     E=(O(1.0000))
  2     0.3710  0.3270  0.5340     E=(O(1.0000))
  2     0.3840  0.6480  0.5340     E=(O(1.0000))
  2     0.1670  0.5000  0.7140     E=(O(1.0000))
  2     0.0000  0.3330  0.7860     E=(O(1.0000))

Local parameters and GOALs for phase Magnetite
******************************************************
SpacegroupNo=227
HermannMauguin=F4_1/d-32/m
XrayDensity=5.199
Rphase=5.82%
UNIT=NM
A=0.839473+-0.000045
k2=0.00000052+-0.00000013
B1=0.00013+-0.00025
GEWICHT=SPHAR6, MeanValue(GEWICHT)=0.0100618
Atomic positions for phase Magnetite
---------------------------------------------
  8     0.1250  0.1250  0.1250     E=(FE(1.0000))
TDS=0

 16     0.5000  0.5000  0.5000     E=(FE(1.0000))
TDS=0.0306+-0.0044

 32     0.2531  0.2531  0.2531     E=(O(1.0000))
x=0.2531+-0.0016
TDS=0


Local parameters and GOALs for phase Talc
******************************************************
SpacegroupNo=2
HermannMauguin=C-1
XrayDensity=2.847
Rphase=5.13%
UNIT=NM
A=0.52214+-0.00036
B=0.90847+-0.00074
C=0.94244+-0.00038
ALPHA=89.912+-0.089
BETA=97.784+-0.087
GAMMA=92.797+-0.069
k2=0.0000076+-0.0000031
B1=0
GEWICHT=0.00602+-0.00040
Atomic positions for phase Talc
---------------------------------------------
  4     0.7190  0.6690  0.2030     E=(H(1.0000))
  2     0.0000  0.0000  0.0000     E=(MG(1.0000))
  4     0.5001  0.8333  0.9999     E=(MG(1.0000))
  4     0.1991  0.8344  0.1176     E=(O(1.0000))
  4     0.6970  0.6674  0.1126     E=(O(1.0000))
  4     0.1980  0.5012  0.1176     E=(O(1.0000))
  4     0.0199  0.9287  0.3481     E=(O(1.0000))
  4     0.5202  0.9109  0.3494     E=(O(1.0000))
  4     0.2429  0.6699  0.3484     E=(O(1.0000))
  4     0.2453  0.5026  0.2909     E=(SI(1.0000))
  4     0.2459  0.8359  0.2911     E=(SI(1.0000))

Local parameters and GOALs for phase Quartz
******************************************************
SpacegroupNo=152
HermannMauguin=P3_121
XrayDensity=2.654
Rphase=4.55%
UNIT=NM
A=0.49009+-0.00014
C=0.54215+-0.00029
k2=0.00000010+-0.00000015
B1=0
GEWICHT=0.00110+-0.00010
Atomic positions for phase Quartz
---------------------------------------------
  6     0.4148  0.3168  0.1640     E=(O(1.0000))
x=0.415+-0.024
y=0.316800
z=0.164000

  3     0.4730  0.0000  0.3333     E=(SI(1.0000))
x=0.473+-0.039
