Repository: AdvancedGayon/XRD-ML

File: Datos experimentales/raw/Refinamiento/Py/Py_t01.lst
Rietveld refinement to file(s) Py_t01.xy
BGMN version 4.2.22, 3390 measured points, 12 peaks, 44 parameters
Start: Sun Feb 16 14:08:24 2025; End: Sun Feb 16 14:08:28 2025
91 iteration steps

Rp=14.53%  Rpb=87.40%  R=17.94%  Rwp=18.35% Rexp=18.24%
Durbin-Watson d=1.97
1-rho=45.2%

Global parameters and GOALs
****************************
QPyrite=1.00000
EPS2=-0.000086+-0.000034

Local parameters and GOALs for phase Pyrite
******************************************************
SpacegroupNo=205
HermannMauguin=P2_1/a-3
XrayDensity=5.010
Rphase=18.69%
UNIT=NM
A=0.541796+-0.000043
B1=0
GEWICHT=0.001218+-0.000050
k2=ANISO4, MeanValue(k2)=0.000000172207
Atomic positions for phase Pyrite
---------------------------------------------
  4     0.0000  0.0000  0.0000     E=(FE(1.0000))
TDS=ANISO, vibrational matrice for 1st atomic position:
 (beta dimensionless, U in nm**2)
 beta[i,j]=(0.00445, 0.00434, 0.00434 U[i,j]=(0.0000662, 0.0000645, 0.0000645
            0.00434, 0.00445, 0.00434         0.0000645, 0.0000662, 0.0000645
            0.00434, 0.00434, 0.00445)        0.0000645, 0.0000645, 0.0000662)

  8     0.3843  0.3843  0.3843     E=(S(1.0000))
x=0.3843+-0.0014
TDS=ANISO, vibrational matrice for 1st atomic position:
 (beta dimensionless, U in nm**2)
 beta[i,j]=(0.00000, 0.00000, 0.00000 U[i,j]=(0.0000000, 0.0000000, 0.0000000
            0.00000, 0.00000, 0.00000         0.0000000, 0.0000000, 0.0000000
            0.00000, 0.00000, 0.00000)        0.0000000, 0.0000000, 0.0000000)

File: Datos experimentales/raw/Refinamiento/Py/Py_t02.lst
Rietveld refinement to file(s) Py_t02.xy
BGMN version 4.2.22, 3390 measured points, 12 peaks, 44 parameters
Start: Sun Feb 16 14:08:17 2025; End: Sun Feb 16 14:08:21 2025
88 iteration steps

Rp=10.12%  Rpb=83.10%  R=12.86%  Rwp=12.74% Rexp=12.30%
Durbin-Watson d=1.91
1-rho=32.4%

Global parameters and GOALs
****************************
QPyrite=1.00000
EPS2=-0.000079+-0.000024

Local parameters and GOALs for phase Pyrite
******************************************************
SpacegroupNo=205
HermannMauguin=P2_1/a-3
XrayDensity=5.012
Rphase=15.54%
UNIT=NM
A=0.541744+-0.000030
B1=0
GEWICHT=0.002618+-0.000075
k2=ANISO4, MeanValue(k2)=0.000000176740
Atomic positions for phase Pyrite
---------------------------------------------
  4     0.0000  0.0000  0.0000     E=(FE(1.0000))
TDS=ANISO, vibrational matrice for 1st atomic position:
 (beta dimensionless, U in nm**2)
 beta[i,j]=(0.00442, 0.00410, 0.00410 U[i,j]=(0.0000658, 0.0000610, 0.0000610
            0.00410, 0.00442, 0.00410         0.0000610, 0.0000658, 0.0000610
            0.00410, 0.00410, 0.00442)        0.0000610, 0.0000610, 0.0000658)

  8     0.3847  0.3847  0.3847     E=(S(1.0000))
x=0.38466+-0.00097
TDS=ANISO, vibrational matrice for 1st atomic position:
 (beta dimensionless, U in nm**2)
 beta[i,j]=(0.00000, 0.00000, 0.00000 U[i,j]=(0.0000000, 0.0000000, 0.0000000
            0.00000, 0.00000, 0.00000         0.0000000, 0.0000000, 0.0000000
            0.00000, 0.00000, 0.00000)        0.0000000, 0.0000000, 0.0000000)

File: Datos experimentales/raw/Refinamiento/Py/Py_t05.lst
Rietveld refinement to file(s) Py_t05.xy
BGMN version 4.2.22, 3390 measured points, 12 peaks, 44 parameters
Start: Sun Feb 16 14:08:13 2025; End: Sun Feb 16 14:08:15 2025
70 iteration steps

Rp=6.37%  Rpb=71.10%  R=8.35%  Rwp=8.05% Rexp=7.61%
Durbin-Watson d=1.80
1-rho=14.6%

Global parameters and GOALs
****************************
QPyrite=1.00000
EPS2=-0.000184+-0.000012

Local parameters and GOALs for phase Pyrite
******************************************************
SpacegroupNo=205
HermannMauguin=P2_1/a-3
XrayDensity=5.008
Rphase=11.94%
UNIT=NM
A=0.541862+-0.000017
B1=0
GEWICHT=0.01053+-0.00026
k2=ANISO4, MeanValue(k2)=0.000000122533
Atomic positions for phase Pyrite
---------------------------------------------
  4     0.0000  0.0000  0.0000     E=(FE(1.0000))
TDS=ANISO, vibrational matrice for 1st atomic position:
 (beta dimensionless, U in nm**2)
 beta[i,j]=(0.01986, 0.01095, 0.01095 U[i,j]=(0.0002954, 0.0001629, 0.0001629
            0.01095, 0.01986, 0.01095         0.0001629, 0.0002954, 0.0001629
            0.01095, 0.01095, 0.01986)        0.0001629, 0.0001629, 0.0002954)

  8     0.3927  0.3927  0.3927     E=(S(1.0000))
x=0.39266+-0.00058
TDS=ANISO, vibrational matrice for 1st atomic position:
 (beta dimensionless, U in nm**2)
 beta[i,j]=(0.02760,-0.01366,-0.01366 U[i,j]=(0.0004106,-0.0002033,-0.0002033
           -0.01366, 0.02760,-0.01366        -0.0002033, 0.0004106,-0.0002033
           -0.01366,-0.01366, 0.02760)       -0.0002033,-0.0002033, 0.0004106)

File: Datos experimentales/raw/Refinamiento/Py/Py_t10.lst
Rietveld refinement to file(s) Py_t10.xy
BGMN version 4.2.22, 3390 measured points, 12 peaks, 44 parameters
Start: Sun Feb 16 14:08:11 2025; End: Sun Feb 16 14:08:13 2025
59 iteration steps

Rp=4.64%  Rpb=63.26%  R=6.42%  Rwp=5.95% Rexp=5.36%
Durbin-Watson d=1.74
1-rho=8.92%

Global parameters and GOALs
****************************
QPyrite=1.00000
EPS2=-0.0001242+-0.0000094

Local parameters and GOALs for phase Pyrite
******************************************************
SpacegroupNo=205
HermannMauguin=P2_1/a-3
XrayDensity=5.010
Rphase=10.09%
UNIT=NM
A=0.541792+-0.000012
B1=0
GEWICHT=0.01816+-0.00034
k2=ANISO4, MeanValue(k2)=0.000000148794
Atomic positions for phase Pyrite
---------------------------------------------
  4     0.0000  0.0000  0.0000     E=(FE(1.0000))
TDS=ANISO, vibrational matrice for 1st atomic position:
 (beta dimensionless, U in nm**2)
 beta[i,j]=(0.00729, 0.00522, 0.00522 U[i,j]=(0.0001084, 0.0000777, 0.0000777
            0.00522, 0.00729, 0.00522         0.0000777, 0.0001084, 0.0000777
            0.00522, 0.00522, 0.00729)        0.0000777, 0.0000777, 0.0001084)

  8     0.3880  0.3880  0.3880     E=(S(1.0000))
x=0.38802+-0.00046
TDS=ANISO, vibrational matrice for 1st atomic position:
 (beta dimensionless, U in nm**2)
 beta[i,j]=(0.01477,-0.00720,-0.00720 U[i,j]=(0.0002196,-0.0001070,-0.0001070
           -0.00720, 0.01477,-0.00720        -0.0001070, 0.0002196,-0.0001070
           -0.00720,-0.00720, 0.01477)       -0.0001070,-0.0001070, 0.0002196)

File: Datos experimentales/raw/Refinamiento/Py/Py_t15.lst
Rietveld refinement to file(s) Py_t15.xy
BGMN version 4.2.22, 3390 measured points, 12 peaks, 44 parameters
Start: Sun Feb 16 14:08:08 2025; End: Sun Feb 16 14:08:11 2025
58 iteration steps

Rp=4.60%  Rpb=62.78%  R=6.37%  Rwp=5.89% Rexp=5.36%
Durbin-Watson d=1.75
1-rho=8.79%

Global parameters and GOALs
****************************
QPyrite=1.00000
EPS2=-0.0001293+-0.0000095

Local parameters and GOALs for phase Pyrite
******************************************************
SpacegroupNo=205
HermannMauguin=P2_1/a-3
XrayDensity=5.010
Rphase=9.96%
UNIT=NM
A=0.541802+-0.000012
B1=0
GEWICHT=0.01867+-0.00035
k2=ANISO4, MeanValue(k2)=0.000000159205
Atomic positions for phase Pyrite
---------------------------------------------
  4     0.0000  0.0000  0.0000     E=(FE(1.0000))
TDS=ANISO, vibrational matrice for 1st atomic position:
 (beta dimensionless, U in nm**2)
 beta[i,j]=(0.00993, 0.00918, 0.00918 U[i,j]=(0.0001477, 0.0001366, 0.0001366
            0.00918, 0.00993, 0.00918         0.0001366, 0.0001477, 0.0001366
            0.00918, 0.00918, 0.00993)        0.0001366, 0.0001366, 0.0001477)

  8     0.3871  0.3871  0.3871     E=(S(1.0000))
x=0.38714+-0.00045
TDS=ANISO, vibrational matrice for 1st atomic position:
 (beta dimensionless, U in nm**2)
 beta[i,j]=(0.01702,-0.00841,-0.00841 U[i,j]=(0.0002531,-0.0001250,-0.0001250
           -0.00841, 0.01702,-0.00841        -0.0001250, 0.0002531,-0.0001250
           -0.00841,-0.00841, 0.01702)       -0.0001250,-0.0001250, 0.0002531)

File: Datos experimentales/raw/Refinamiento/Py/Py_t20.lst
Rietveld refinement to file(s) Py_t20.xy
BGMN version 4.2.22, 3390 measured points, 12 peaks, 44 parameters
Start: Sun Feb 16 14:08:06 2025; End: Sun Feb 16 14:08:09 2025
92 iteration steps

Rp=3.51%  Rpb=55.78%  R=5.71%  Rwp=4.65% Rexp=3.81%
Durbin-Watson d=1.41
1-rho=5.61%

Global parameters and GOALs
****************************
QPyrite=1.00000
EPS2=-0.0001014+-0.0000073

Local parameters and GOALs for phase Pyrite
******************************************************
SpacegroupNo=205
HermannMauguin=P2_1/a-3
XrayDensity=5.011
Rphase=10.30%
UNIT=NM
A=0.5417655+-0.0000095
B1=0
GEWICHT=0.04159+-0.00060
k2=ANISO4, MeanValue(k2)=0.000000146005
Atomic positions for phase Pyrite
---------------------------------------------
  4     0.0000  0.0000  0.0000     E=(FE(1.0000))
TDS=ANISO, vibrational matrice for 1st atomic position:
 (beta dimensionless, U in nm**2)
 beta[i,j]=(0.01370, 0.00681, 0.00681 U[i,j]=(0.0002038, 0.0001012, 0.0001012
            0.00681, 0.01370, 0.00681         0.0001012, 0.0002038, 0.0001012
            0.00681, 0.00681, 0.01370)        0.0001012, 0.0001012, 0.0002038)

  8     0.3901  0.3901  0.3901     E=(S(1.0000))
x=0.39013+-0.00035
TDS=ANISO, vibrational matrice for 1st atomic position:
 (beta dimensionless, U in nm**2)
 beta[i,j]=(0.02070,-0.01023,-0.01023 U[i,j]=(0.0003078,-0.0001521,-0.0001521
           -0.01023, 0.02070,-0.01023        -0.0001521, 0.0003078,-0.0001521
           -0.01023,-0.01023, 0.02070)       -0.0001521,-0.0001521, 0.0003078)

File: Datos experimentales/raw/Refinamiento/Py/Py_t25.lst
Rietveld refinement to file(s) Py_t25.xy
BGMN version 4.2.22, 3390 measured points, 12 peaks, 44 parameters
Start: Sun Feb 16 14:07:51 2025; End: Sun Feb 16 14:07:52 2025
54 iteration steps

Rp=3.22%  Rpb=53.06%  R=5.45%  Rwp=4.30% Rexp=3.42%
Durbin-Watson d=1.42
1-rho=4.76%

Global parameters and GOALs
****************************
QPyrite=1.00000
EPS2=-0.0001037+-0.0000068

Local parameters and GOALs for phase Pyrite
******************************************************
SpacegroupNo=205
HermannMauguin=P2_1/a-3
XrayDensity=5.011
Rphase=9.96%
UNIT=NM
A=0.5417648+-0.0000088
B1=0
GEWICHT=0.05255+-0.00070
k2=ANISO4, MeanValue(k2)=0.000000151677
Atomic positions for phase Pyrite
---------------------------------------------
  4     0.0000  0.0000  0.0000     E=(FE(1.0000))
TDS=ANISO, vibrational matrice for 1st atomic position:
 (beta dimensionless, U in nm**2)
 beta[i,j]=(0.01356, 0.00392, 0.00392 U[i,j]=(0.0002016, 0.0000583, 0.0000583
            0.00392, 0.01356, 0.00392         0.0000583, 0.0002016, 0.0000583
            0.00392, 0.00392, 0.01356)        0.0000583, 0.0000583, 0.0002016)

  8     0.3893  0.3893  0.3893     E=(S(1.0000))
x=0.38932+-0.00033
TDS=ANISO, vibrational matrice for 1st atomic position:
 (beta dimensionless, U in nm**2)
 beta[i,j]=(0.01783,-0.00875,-0.00875 U[i,j]=(0.0002651,-0.0001302,-0.0001302
           -0.00875, 0.01783,-0.00875        -0.0001302, 0.0002651,-0.0001302
           -0.00875,-0.00875, 0.01783)       -0.0001302,-0.0001302, 0.0002651)
