Repository: AdvancedGayon/XRD-ML

File: Datos experimentales/raw/Refinamiento/Qz/Qz_t01.lst
Rietveld refinement to file(s) Qz_t01.xy
BGMN version 4.2.22, 3390 measured points, 27 peaks, 74 parameters
Start: Sun Feb  9 07:06:55 2025; End: Sun Feb  9 07:07:04 2025
82 iteration steps

Rp=21.81%  Rpb=34.21%  R=12.94%  Rwp=29.56% Rexp=27.41%
Durbin-Watson d=1.61
1-rho=8.53%

Global parameters and GOALs
****************************
QQuartz=1.00000
EPS2=-0.0000057+-0.0000089

Local parameters and GOALs for phase Quartz
******************************************************
SpacegroupNo=152
HermannMauguin=P3_121
XrayDensity=2.646
Rphase=4549.01%
UNIT=NM
A=0.491473+-0.000016
C=0.540743+-0.000025
k1=UNDEF
GEWICHT=SPHAR8, MeanValue(GEWICHT)=0.0129925
B1=ISOTROPIC=0
k2=ANISOSQR, MeanValue(k2)=0.000000644581, sqrt3(det(k2))=0.000000634740
Atomic positions for phase Quartz
---------------------------------------------
  3     0.4759  0.0000  0.3333     E=(SI(1.0000))
x=0.4759+-0.0030
TDS=0

  6     0.4124  0.2657  0.2185     E=(O(1.0000))
x=0.4124+-0.0038
y=0.2657+-0.0021
z=0.2185+-0.0055
TDS=0.0024+-0.0066

File: Datos experimentales/raw/Refinamiento/Qz/Qz_t02.lst
Rietveld refinement to file(s) Qz_t02.xy
BGMN version 4.2.22, 3390 measured points, 27 peaks, 95 parameters
Start: Sun Feb  9 07:07:05 2025; End: Sun Feb  9 07:07:36 2025
100 iteration steps

Rp=16.83%  Rpb=27.46%  R=12.44%  Rwp=20.57% Rexp=18.86%
Durbin-Watson d=1.70
1-rho=4.20%

Global parameters and GOALs
****************************
QQuartz=1.00000
EPS2=-0.0000043+-0.0000063

Local parameters and GOALs for phase Quartz
******************************************************
SpacegroupNo=152
HermannMauguin=P3_121
XrayDensity=2.646
Rphase=2633.13%
UNIT=NM
A=0.491487+-0.000010
C=0.540646+-0.000018
k1=UNDEF
GEWICHT=SPHAR10, MeanValue(GEWICHT)=0.0316421
B1=ISOTROPIC=0
k2=ANISOSQR, MeanValue(k2)=0.000000657600, sqrt3(det(k2))=0.000000657040
Atomic positions for phase Quartz
---------------------------------------------
  3     0.4929  0.0000  0.3333     E=(SI(1.0000))
x=0+-28
TDS=0

  6     0.4279  0.2777  0.2200     E=(O(1.0000))
x=0+-21
y=0.3+-2.2
z=0+-63
TDS=0+-65

File: Datos experimentales/raw/Refinamiento/Qz/Qz_t15.lst
Rietveld refinement to file(s) Qz_t15.xy
BGMN version 4.2.22, 3390 measured points, 27 peaks, 109 parameters
Start: Sun Feb  9 07:08:47 2025; End: Sun Feb  9 07:09:26 2025
76 iteration steps

Rp=12.01%  Rpb=20.90%  R=13.79%  Rwp=10.77% Rexp=8.85%
Durbin-Watson d=1.37
1-rho=1.26%

Global parameters and GOALs
****************************
QQuartz=1.00000
EPS2=0.0000183+-0.0000036

Local parameters and GOALs for phase Quartz
******************************************************
SpacegroupNo=152
HermannMauguin=P3_121
XrayDensity=2.647
Rphase=11.48%
UNIT=NM
A=0.4914634+-0.0000056
C=0.5405943+-0.0000091
k1=1.00000
GEWICHT=SPHAR10, MeanValue(GEWICHT)=0.167357
B1=ANISOLIN, MeanValue(B1)=0.000407807, sqrt3(det(B1))=0.000407462
k2=ANISO4, MeanValue(k2)=0.000000457617
Atomic positions for phase Quartz
---------------------------------------------
  3     0.4900  0.0000  0.3333     E=(SI(1.0000))
x=0.49+-0.18
TDS=0

  6     0.4234  0.2738  0.2238     E=(O(1.0000))
x=0.42+-0.19
y=0.274+-0.068
z=0.22+-0.23
TDS=0.00+-0.31
